Repository: ivezic/dusty

***********
* Welcome to DUSTY
*
* - To begin, execute the configure script. It will create some userfiles for you from .template files:
*   ./configure
*
* - Next, compile dusty.f with any fortran compiler. It is in standard fortran77 fixed form.
*
* - The dusty.inp file is the standard input file.
*

File: Lib_nk/jena_mgo.dat
#
#  optical properties from jena for periclase (MgO - Magnesium Oxide)
#     give by private communication not reported data
#     obtained by communication with Ciska Markwick-Kemper <F.Markwick-Kemper@manchester.ac.uk>
#
#
#     
     0.20000    1.273000    0.893300
     0.25000    1.609000    0.840500
     0.30000    1.778000    0.715167
     0.35000    1.867570    0.611946
     0.40000    1.920000    0.522600
     0.45000    1.942000    0.448979
     0.50000    1.947000    0.397200
     0.60000    1.960000    0.335669
     0.70000    1.950000    0.285387
     0.80000    1.936000    0.267200
     0.90000    1.927000    0.265966
     1.00000    1.924000    0.275300
     1.20000    1.947260    0.304535
     1.40000    1.997050    0.325592
     1.60000    2.053090    0.324732
     1.80000    2.099770    0.307348
     2.00000    2.133000    0.283100
     2.50000    2.173000    0.227200
     3.00000    2.184000    0.186102
     3.50000    2.183000    0.157429
     4.00000    2.176000    0.136900
     4.50000    2.165110    0.121812
     5.00000    2.151000    0.110400
     6.00000    2.116010    0.095154
     7.00000    2.070160    0.086820
     8.00000    2.014030    0.083668
      8.35510      1.45434    0.0156900
      8.38934      1.45420    0.0188700
      8.42387      1.44716    0.0134300
      8.45868      1.44624    0.0229000
      8.49378      1.44545    0.0150900
      8.52917      1.44097    0.0199900
      8.56485      1.43658    0.0148800
      8.60084      1.43342    0.0231100
      8.63713      1.43173    0.0171100
      8.67373      1.42743    0.0247800
      8.71064      1.42801    0.0203100
      8.74786      1.42609    0.0236300
      8.78541      1.42130    0.0155000
      8.82328      1.41514    0.0237200
      8.86147      1.41379    0.0197300
      8.90000      1.41167    0.0262900
      8.93886      1.40856    0.0179700
      8.97807      1.40397    0.0297300
      9.01762      1.41129    0.0181200
      9.05752      1.39672    0.0179400
      9.09778      1.39628    0.0186900
      9.13839      1.38946    0.0179600
      9.17937      1.38398    0.0196800
      9.22072      1.38445    0.0215400
      9.26244      1.37571    0.0153800
      9.30455      1.37175    0.0232300
      9.34703      1.36690    0.0186400
      9.38991      1.36480    0.0265700
      9.43318      1.36193    0.0178400
      9.47685      1.35530    0.0244000
      9.52093      1.35208    0.0181000
      9.56542      1.34572    0.0250100
      9.61033      1.34416    0.0180200
      9.65566      1.33477    0.0219700
      9.70142      1.33056    0.0200100
      9.74762      1.32649    0.0237800
      9.79426      1.31798    0.0174500
      9.84135      1.31126    0.0290700
      9.88889      1.31291    0.0228800
      9.93689      1.30377    0.0248000
      9.98537      1.29855    0.0226000
      10.0343      1.29412    0.0262300
      10.0837      1.28601    0.0196500
      10.1337      1.27838    0.0275400
      10.1841      1.27324    0.0231500
      10.2350      1.26833    0.0303100
      10.2864      1.26372    0.0204000
      10.3384      1.25115    0.0273200
      10.3909      1.24885    0.0249000
      10.4439      1.24041    0.0251700
      10.4974      1.22885    0.0233900
      10.5515      1.22589    0.0302500
      10.6062      1.21340    0.0204600
      10.6615      1.20529    0.0358800
      10.7173      1.20620    0.0224700
      10.7737      1.18579    0.0253500
      10.8307      1.17739    0.0282100
      10.8883      1.17133    0.0338100
      10.9465      1.16029    0.0258000
      11.0054      1.14597    0.0365800
      11.0649      1.14015    0.0353300
      11.1250      1.13163    0.0430700
      11.1858      1.12434    0.0333400
      11.2473      1.10440    0.0423100
      11.3094      1.09999    0.0475600
      11.3722      1.09722    0.0503900
      11.4358      1.08070    0.0350300
      11.5000      1.05779    0.0546500
      11.5650      1.06715    0.0521900
      11.6307      1.04121    0.0509600
      11.6971      1.03996    0.0578100
      11.7644      1.01931    0.0554800
      11.8324      1.02445    0.0680900
      11.9012      1.00885    0.0440200
      11.9708     0.983830    0.0514700
      12.0412     0.977170    0.0468500
      12.1124     0.947710    0.0443300
      12.1845     0.938260    0.0530600
      12.2575     0.915500    0.0458500
      12.3313     0.901300    0.0509300
      12.4061     0.872240    0.0414700
      12.4817     0.853450    0.0555300
      12.5583     0.829250    0.0429100
      12.6358     0.798870    0.0545600
      12.7143     0.770810    0.0521700
      12.7937     0.745390    0.0683400
      12.8742     0.719760    0.0613200
      12.9557     0.686540    0.0731600
      13.0382     0.654720    0.0698900
      13.1218     0.616950    0.0822300
      13.2065     0.577760    0.0819000
      13.2922     0.533890    0.0960300
      13.3791     0.481660    0.0989400
      13.4671     0.425040     0.124410
      13.5563     0.360350     0.142070
      13.6467     0.292980     0.192080
      13.7383     0.227550     0.244050
      13.8311     0.181180     0.330600
      13.9252     0.153280     0.398980
      14.0205     0.139820     0.481030
      14.1172     0.131050     0.535640
      14.2153     0.126960     0.606640
      14.3147     0.124130     0.652720
      14.4155     0.124920     0.717260
      14.5177     0.124980     0.756340
      14.6214     0.127000     0.816870
      14.7266     0.129630     0.852420
      14.8333     0.133830     0.908460
      14.9416     0.136240     0.939900
      15.0515     0.141530     0.994410
      15.1630     0.146260      1.02144
      15.2761     0.150970      1.07058
      15.3910     0.154350      1.09330
      15.5076     0.156830      1.13464
      15.6260     0.147230      1.14985
      15.7462     0.132170      1.19883
      15.8682     0.118510      1.23098
      15.9922     0.109730      1.29131
      16.1181     0.102220      1.32589
      16.2460    0.0957400      1.38892
      16.3760    0.0909600      1.42483
      16.5081    0.0855600      1.49053
      16.6423    0.0830500      1.52806
      16.7787    0.0782000      1.59582
      16.9174    0.0762800      1.63601
      17.0583    0.0731200      1.70816
      17.2017    0.0739300      1.75062
      17.3475    0.0737500      1.82623
      17.4957    0.0784700      1.86806
      17.6466    0.0783800      1.94287
      17.8000    0.0811700      1.98447
      17.9561    0.0773100      2.06183
      18.1150    0.0758000      2.10839
      18.2768    0.0695800      2.19505
      18.4414    0.0691300      2.25002
      18.6091    0.0654400      2.34464
      18.7798    0.0648200      2.40545
      18.9537    0.0628100      2.51250
      19.1308    0.0682700      2.58086
      19.3113    0.0713700      2.69432
      19.4952    0.0767500      2.76551
      19.6827    0.0776900      2.88829
      19.8738    0.0751300      2.97085
      20.0686    0.0788500      3.12390
      20.2673    0.0909300      3.21578
      20.4700    0.0910900      3.38479
      20.6768     0.107540      3.50143
      20.8878     0.120050      3.69839
      21.1031     0.145590      3.82931
      21.3229     0.152950      4.06248
      21.5474     0.192430      4.24383
      21.7766     0.228060      4.52667
      22.0108     0.284530      4.76138
      22.2500     0.378170      5.13630
      22.4945     0.507560      5.42167
      22.7444     0.693420      5.88488
      23.0000     0.930160      6.22374
      23.2614      1.27477      6.79598
      23.5287      1.71546      7.17213
      23.8023      2.31579      7.80129
      24.0824      3.04093      8.22787
      24.3690      4.25188      8.90176
      24.6626      5.74198      9.01385
      24.9634      7.94249      8.59880
      25.2716      9.39255      7.01245
      25.5875      10.3792      4.74851
      25.9114      9.72777      2.87640
      26.2436      8.97221      1.61165
      26.5844      8.03380      1.04903
      26.9342      7.39709     0.680470
      27.2933      6.85860     0.550970
      27.6622      6.47785     0.374350
      28.0411      6.12804     0.310550
      28.4306      5.83138     0.203330
      28.8310      5.58841     0.205090
      29.2429      5.37422     0.118700
      29.6667      5.18017     0.150770
      30.1029      5.04481    0.0825200
      30.5522      4.87076    0.0922900
      31.0152      4.75365    0.0680700
      31.4923      4.63502    0.0802200
      31.9844      4.53509    0.0520400
      32.4921      4.43729    0.0708300
      33.0161      4.35631    0.0466500
      33.5574      4.27783    0.0691400
      34.1167      4.21790    0.0417400
      34.6949      4.14744    0.0568200
      35.2931      4.09331    0.0291300
      35.9123      4.02418    0.0503300
      36.5536      3.99292    0.0302000
      37.2182      3.92522    0.0335600
      37.9074      3.89774    0.0336700
      38.6226      3.85717    0.0111100
      39.3654      3.78842   0.00258000
      40.1373      3.75751    0.0223300
      40.9400      3.70819   0.00548000
      41.7755      3.68257    0.0414500
      42.6458      3.66620   0.00586000
      43.5532      3.61315    0.0251200
      44.5000      3.60490    0.0196200
      45.4889      3.57544    0.0220900
      46.5227      3.55537  0.000690000
      47.6047      3.50594    0.0143400
      48.7381      3.50929    0.0171100
      49.9268      3.47748   0.00154000
      51.1750      3.44650   0.00120000
      52.4872      3.42611   0.00949000
      53.8684      3.40904      0.00000
      55.3243      3.37162   0.00942000
      56.8611      3.37165    0.0276400
      58.4857      3.36418   0.00610000
      60.2059      3.32340    0.0123500
      62.0303      3.32930    0.0299800
      63.9688      3.30816   0.00977000
      66.0323      3.29511    0.0341400
      68.2333      3.29110    0.0153000
      70.5862      3.26687    0.0395800
      73.1071      3.29148    0.0280800
      75.8148      3.25496   0.00854000
      78.7308      3.23904    0.0286000
      81.8800      3.23958    0.0389900
      85.2917      3.24513    0.0315300
      89.0000      3.22751    0.0296600
      93.0455      3.23486    0.0406300
      97.4762      3.24187    0.0225400
      102.350      3.22685   0.00548000
      107.737      3.20873   0.00517000
      113.722      3.20037   0.00503000
      120.412      3.18975   0.00892000
      127.938      3.19113   0.00569000
      136.467      3.17325  0.000980000
      146.214      3.17142    0.0119000
      157.462      3.16836   0.00301000
      170.583      3.15427   0.00526000
      186.091      3.14735    0.0162500
      204.700      3.15563    0.0200000
      227.444      3.14298    0.0161400
      255.875      3.15200    0.0377300
      292.429      3.15920    0.0193500
      341.167      3.15417    0.0418000
      409.400      3.19511    0.0200000
      511.750      3.16201   0.00979000

File: Lib_nk/hofmeister_mgo.dat (part 2 of 4)
#      with connection material from 0.2-2micron given by Henning et al. 1995
#      using properties of Mg_(0.6)Fe_(0.4)O
#      recieved from private communication with Ciska Markwick-Kemper <F.Markwick-Kemper@manchester.ac.uk>
#     wave           n            k
      3.30251      1.70030  0.000300000
      3.30360      1.70020  0.000300000
      3.30469      1.70020  0.000300000
      3.30579      1.70020      0.00000
      3.30688      1.70020      0.00000
      3.30797      1.70010      0.00000
      3.30907      1.70010  0.000300000
      3.31016      1.70010  0.000300000
      3.31126      1.70010      0.00000
      3.31236      1.70000      0.00000
      3.31345      1.70000  0.000300000
      3.31455      1.70000  0.000300000
      3.31565      1.70000      0.00000
      3.31675      1.69990      0.00000
      3.31785      1.69990      0.00000
      3.31895      1.69990      0.00000
      3.32005      1.69990      0.00000
      3.32116      1.69980      0.00000
      3.32226      1.69980      0.00000
      3.32336      1.69980      0.00000
      3.32447      1.69980  0.000300000
      3.32557      1.69970  0.000300000
      3.32668      1.69970      0.00000
      3.32779      1.69970      0.00000
      3.32889      1.69970  0.000300000
      3.33000      1.69960  0.000300000
      3.33111      1.69960  0.000300000
      3.33222      1.69960      0.00000
      3.33333      1.69960      0.00000
      3.33444      1.69950  0.000300000
      3.33556      1.69950  0.000300000
      3.33667      1.69950      0.00000
      3.33778      1.69950  0.000300000
      3.33890      1.69940      0.00000
      3.34001      1.69940      0.00000
      3.34113      1.69940      0.00000
      3.34225      1.69940  0.000300000
      3.34336      1.69930      0.00000
      3.34448      1.69930      0.00000
      3.34560      1.69930  0.000300000
      3.34672      1.69930      0.00000
      3.34784      1.69920  0.000300000
      3.34896      1.69920  0.000300000
      3.35008      1.69920  0.000300000
      3.35121      1.69920  0.000300000
      3.35233      1.69910  0.000300000
      3.35345      1.69910  0.000300000
      3.35458      1.69910      0.00000
      3.35570      1.69910  0.000300000
      3.35683      1.69900      0.00000
      3.35796      1.69900  0.000300000
      3.35909      1.69900  0.000300000
      3.36021      1.69900  0.000300000
      3.36134      1.69890      0.00000
      3.36247      1.69890      0.00000
      3.36361      1.69890  0.000300000
      3.36474      1.69890  0.000300000
      3.36587      1.69880      0.00000
      3.36700      1.69880  0.000300000
      3.36814      1.69880  0.000300000
      3.36927      1.69870      0.00000
      3.37041      1.69870  0.000300000
      3.37154      1.69870      0.00000
      3.37268      1.69870  0.000300000
      3.37382      1.69860  0.000300000
      3.37496      1.69860  0.000300000
      3.37610      1.69860  0.000300000
      3.37724      1.69860      0.00000
      3.37838      1.69850      0.00000
      3.37952      1.69850  0.000300000
      3.38066      1.69850  0.000300000
      3.38181      1.69850  0.000300000
      3.38295      1.69840  0.000300000
      3.38409      1.69840  0.000300000
      3.38524      1.69840  0.000300000
      3.38639      1.69840  0.000300000
      3.38753      1.69830      0.00000
      3.38868      1.69830      0.00000
      3.38983      1.69830  0.000300000
      3.39098      1.69830      0.00000
      3.39213      1.69820  0.000300000
      3.39328      1.69820      0.00000
      3.39443      1.69820  0.000300000
      3.39559      1.69810      0.00000
      3.39674      1.69810      0.00000
      3.39789      1.69810  0.000300000
      3.39905      1.69810  0.000300000
      3.40020      1.69800      0.00000
      3.40136      1.69800  0.000300000
      3.40252      1.69800      0.00000
      3.40368      1.69800  0.000300000
      3.40483      1.69790      0.00000
      3.40599      1.69790      0.00000
      3.40716      1.69790  0.000300000
      3.40832      1.69790      0.00000
      3.40948      1.69780  0.000300000
      3.41064      1.69780  0.000300000
      3.41180      1.69780  0.000300000
      3.41297      1.69770      0.00000
      3.41413      1.69770  0.000300000
      3.41530      1.69770      0.00000
      3.41647      1.69770      0.00000
      3.41763      1.69760  0.000300000
      3.41880      1.69760      0.00000
      3.41997      1.69760      0.00000
      3.42114      1.69760  0.000300000
      3.42231      1.69750  0.000300000
      3.42349      1.69750      0.00000
      3.42466      1.69750      0.00000
      3.42583      1.69740      0.00000
      3.42700      1.69740  0.000300000
      3.42818      1.69740  0.000300000
      3.42936      1.69740  0.000300000
      3.43053      1.69730  0.000300000
      3.43171      1.69730  0.000300000
      3.43289      1.69730      0.00000
      3.43407      1.69730  0.000300000
      3.43525      1.69720      0.00000
      3.43643      1.69720  0.000300000
      3.43761      1.69720  0.000300000
      3.43879      1.69710  0.000300000
      3.43997      1.69710  0.000300000
      3.44116      1.69710      0.00000
      3.44234      1.69710      0.00000
      3.44353      1.69700  0.000300000
      3.44471      1.69700  0.000300000
      3.44590      1.69700  0.000300000
      3.44709      1.69700  0.000300000
      3.44828      1.69690  0.000300000
      3.44947      1.69690  0.000300000
      3.45066      1.69690      0.00000
      3.45185      1.69680  0.000300000
      3.45304      1.69680  0.000300000
      3.45423      1.69680  0.000300000
      3.45543      1.69680  0.000300000
      3.45662      1.69670      0.00000
      3.45781      1.69670      0.00000
      3.45901      1.69670  0.000300000
      3.46021      1.69660      0.00000
      3.46141      1.69660  0.000300000
      3.46260      1.69660  0.000300000
      3.46380      1.69660  0.000300000
      3.46500      1.69650      0.00000
      3.46620      1.69650  0.000300000
      3.46741      1.69650      0.00000
      3.46861      1.69640  0.000300000
      3.46981      1.69640  0.000300000
      3.47102      1.69640  0.000300000
      3.47222      1.69640  0.000300000
      3.47343      1.69630      0.00000
      3.47464      1.69630  0.000300000
      3.47584      1.69630  0.000300000
      3.47705      1.69620      0.00000
      3.47826      1.69620  0.000300000
      3.47947      1.69620  0.000300000
      3.48068      1.69620      0.00000
      3.48189      1.69610  0.000300000
      3.48311      1.69610  0.000300000
      3.48432      1.69610  0.000300000
      3.48554      1.69600  0.000300000
      3.48675      1.69600      0.00000
      3.48797      1.69600  0.000300000
      3.48918      1.69600  0.000300000
      3.49040      1.69590  0.000300000
      3.49162      1.69590      0.00000
      3.49284      1.69590  0.000300000
      3.49406      1.69580  0.000300000
      3.49528      1.69580  0.000300000
      3.49650      1.69580  0.000300000
      3.49773      1.69580  0.000300000
      3.49895      1.69570  0.000300000
      3.50017      1.69570  0.000300000
      3.50140      1.69570  0.000300000
      3.50263      1.69560  0.000300000
      3.50385      1.69560  0.000300000
      3.50508      1.69560      0.00000
      3.50631      1.69560      0.00000
      3.50754      1.69550  0.000300000
      3.50877      1.69550  0.000300000
      3.51000      1.69550  0.000300000
      3.51124      1.69540  0.000300000
      3.51247      1.69540      0.00000
      3.51370      1.69540  0.000300000
      3.51494      1.69530  0.000300000
      3.51617      1.69530  0.000300000
      3.51741      1.69530  0.000300000
      3.51865      1.69530  0.000300000
      3.51989      1.69520      0.00000
      3.52113      1.69520  0.000300000
      3.52237      1.69520  0.000300000
      3.52361      1.69510      0.00000
      3.52485      1.69510  0.000300000
      3.52609      1.69510      0.00000
      3.52734      1.69510      0.00000
      3.52858      1.69500      0.00000
      3.52983      1.69500      0.00000
      3.53107      1.69500  0.000300000
      3.53232      1.69490  0.000300000
      3.53357      1.69490  0.000300000
      3.53482      1.69490  0.000300000
      3.53607      1.69480  0.000300000
      3.53732      1.69480  0.000300000
      3.53857      1.69480  0.000300000
      3.53982      1.69480  0.000300000
      3.54108      1.69470  0.000300000
      3.54233      1.69470  0.000300000
      3.54359      1.69470  0.000300000
      3.54484      1.69460      0.00000
      3.54610      1.69460  0.000300000
      3.54736      1.69460  0.000300000
      3.54862      1.69450  0.000300000
      3.54988      1.69450  0.000300000
      3.55114      1.69450  0.000300000
      3.55240      1.69440  0.000300000
      3.55366      1.69440  0.000300000
      3.55492      1.69440  0.000300000
      3.55619      1.69440  0.000300000
      3.55745      1.69430  0.000300000
      3.55872      1.69430  0.000300000
      3.55999      1.69430  0.000300000
      3.56125      1.69420  0.000300000
      3.56252      1.69420  0.000300000
      3.56379      1.69420  0.000300000
      3.56506      1.69410  0.000300000
      3.56633      1.69410  0.000300000
      3.56761      1.69410  0.000300000
      3.56888      1.69400  0.000300000
      3.57015      1.69400      0.00000
      3.57143      1.69400  0.000300000
      3.57270      1.69400  0.000300000
      3.57398      1.69390      0.00000
      3.57526      1.69390  0.000300000
      3.57654      1.69390  0.000300000
      3.57782      1.69380  0.000300000
      3.57910      1.69380      0.00000
      3.58038      1.69380  0.000300000
      3.58166      1.69370  0.000300000
      3.58295      1.69370  0.000300000
      3.58423      1.69370  0.000300000
      3.58551      1.69360  0.000300000
      3.58680      1.69360  0.000300000
      3.58809      1.69360  0.000300000
      3.58938      1.69350  0.000300000
      3.59066      1.69350  0.000300000
      3.59195      1.69350  0.000300000
      3.59324      1.69350  0.000300000
      3.59454      1.69340  0.000300000
      3.59583      1.69340  0.000300000
      3.59712      1.69340  0.000300000
      3.59842      1.69330  0.000300000
      3.59971      1.69330  0.000300000
      3.60101      1.69330  0.000300000
      3.60231      1.69320  0.000300000
      3.60360      1.69320  0.000300000
      3.60490      1.69320  0.000300000
      3.60620      1.69310  0.000300000
      3.60750      1.69310  0.000300000
      3.60881      1.69310  0.000300000
      3.61011      1.69300  0.000300000
      3.61141      1.69300  0.000300000
      3.61272      1.69300  0.000300000
      3.61402      1.69290  0.000300000
      3.61533      1.69290  0.000300000
      3.61664      1.69290  0.000300000
      3.61794      1.69280  0.000300000
      3.61925      1.69280  0.000300000
      3.62056      1.69280  0.000300000
      3.62188      1.69270  0.000300000
      3.62319      1.69270  0.000300000
      3.62450      1.69270  0.000300000
      3.62582      1.69270  0.000300000
      3.62713      1.69260  0.000300000
      3.62845      1.69260  0.000300000
      3.62976      1.69260  0.000300000
      3.63108      1.69250  0.000300000
      3.63240      1.69250  0.000300000
      3.63372      1.69250  0.000300000
      3.63504      1.69240  0.000300000
      3.63636      1.69240  0.000300000
      3.63769      1.69240  0.000300000
      3.63901      1.69230  0.000300000
      3.64033      1.69230  0.000300000
      3.64166      1.69230  0.000300000
      3.64299      1.69220  0.000300000
      3.64431      1.69220  0.000300000
      3.64564      1.69220  0.000300000
      3.64697      1.69210  0.000300000
      3.64830      1.69210  0.000300000
      3.64964      1.69210  0.000300000
      3.65097      1.69200  0.000300000
      3.65230      1.69200  0.000300000
      3.65364      1.69200  0.000300000
      3.65497      1.69190  0.000300000
      3.65631      1.69190  0.000300000
      3.65764      1.69190  0.000300000
      3.65898      1.69180  0.000300000
      3.66032      1.69180  0.000300000
      3.66166      1.69180  0.000300000
      3.66300      1.69170  0.000300000
      3.66435      1.69170  0.000300000
      3.66569      1.69170  0.000300000
      3.66703      1.69160  0.000300000
      3.66838      1.69160  0.000300000
      3.66972      1.69160  0.000300000
      3.67107      1.69150  0.000300000
      3.67242      1.69150  0.000300000
      3.67377      1.69150  0.000300000
      3.67512      1.69140  0.000300000
      3.67647      1.69140  0.000300000
      3.67782      1.69140  0.000300000
      3.67918      1.69130  0.000300000
      3.68053      1.69130  0.000300000
      3.68189      1.69120  0.000300000
      3.68324      1.69120  0.000300000
      3.68460      1.69120  0.000300000
      3.68596      1.69110  0.000300000
      3.68732      1.69110  0.000300000
      3.68868      1.69110  0.000300000
      3.69004      1.69100  0.000300000
      3.69140      1.69100  0.000300000
      3.69276      1.69100  0.000300000
      3.69413      1.69090  0.000300000
      3.69549      1.69090  0.000300000
      3.69686      1.69090  0.000300000
      3.69822      1.69080  0.000300000
      3.69959      1.69080  0.000300000
      3.70096      1.69080  0.000300000
      3.70233      1.69070  0.000300000
      3.70370      1.69070  0.000300000
      3.70508      1.69070  0.000300000
      3.70645      1.69060  0.000300000
      3.70782      1.69060  0.000300000
      3.70920      1.69060  0.000300000
      3.71058      1.69050  0.000300000
      3.71195      1.69050  0.000300000
      3.71333      1.69050  0.000300000
      3.71471      1.69040  0.000300000
      3.71609      1.69040  0.000300000
      3.71747      1.69030  0.000300000
      3.71885      1.69030  0.000300000
      3.72024      1.69030  0.000300000
      3.72162      1.69020  0.000300000
      3.72301      1.69020  0.000300000
      3.72439      1.69020  0.000300000
      3.72578      1.69010  0.000300000
      3.72717      1.69010  0.000300000
      3.72856      1.69010  0.000300000
      3.72995      1.69000  0.000300000
      3.73134      1.69000  0.000300000
      3.73274      1.69000  0.000300000
      3.73413      1.68990  0.000300000
      3.73552      1.68990  0.000300000
      3.73692      1.68980  0.000300000
      3.73832      1.68980  0.000300000
      3.73972      1.68980  0.000300000
      3.74111      1.68970  0.000300000
      3.74252      1.68970  0.000300000
      3.74392      1.68970  0.000300000
      3.74532      1.68960  0.000300000
      3.74672      1.68960  0.000300000
      3.74813      1.68960  0.000300000
      3.74953      1.68950  0.000300000
      3.75094      1.68950  0.000300000
      3.75235      1.68950  0.000300000
      3.75375      1.68940  0.000300000
      3.75516      1.68940  0.000300000
      3.75657      1.68930  0.000300000
      3.75799      1.68930  0.000300000
      3.75940      1.68930  0.000300000
      3.76081      1.68920  0.000300000
      3.76223      1.68920  0.000300000
      3.76364      1.68920  0.000300000
      3.76506      1.68910  0.000300000
      3.76648      1.68910  0.000300000
      3.76790      1.68910  0.000300000
      3.76932      1.68900  0.000300000
      3.77074      1.68900  0.000300000
      3.77216      1.68890  0.000300000
      3.77358      1.68890  0.000300000
      3.77501      1.68890  0.000300000
      3.77644      1.68880  0.000300000
      3.77786      1.68880  0.000300000
      3.77929      1.68880  0.000300000
      3.78072      1.68870  0.000300000
      3.78215      1.68870  0.000300000
      3.78358      1.68860  0.000300000
      3.78501      1.68860  0.000300000
      3.78644      1.68860  0.000300000
      3.78788      1.68850  0.000300000
      3.78931      1.68850  0.000300000
      3.79075      1.68850  0.000300000
      3.79219      1.68840  0.000300000
      3.79363      1.68840  0.000300000
      3.79507      1.68830  0.000300000
      3.79651      1.68830  0.000300000
      3.79795      1.68830  0.000300000
      3.79939      1.68820  0.000300000
      3.80084      1.68820  0.000300000
      3.80228      1.68820  0.000300000
      3.80373      1.68810  0.000300000
      3.80518      1.68810  0.000300000
      3.80662      1.68800  0.000500000
      3.80807      1.68800  0.000300000
      3.80952      1.68800  0.000300000
      3.81098      1.68790  0.000300000
      3.81243      1.68790  0.000300000
      3.81388      1.68790  0.000300000
      3.81534      1.68780  0.000300000
      3.81679      1.68780  0.000300000
      3.81825      1.68770  0.000300000
      3.81971      1.68770  0.000500000
      3.82117      1.68770  0.000300000
      3.82263      1.68760  0.000500000
      3.82409      1.68760  0.000300000
      3.82555      1.68750  0.000300000
      3.82702      1.68750  0.000300000
      3.82848      1.68750  0.000300000
      3.82995      1.68740  0.000300000
      3.83142      1.68740  0.000300000
      3.83289      1.68740  0.000300000
      3.83436      1.68730  0.000300000
      3.83583      1.68730  0.000300000
      3.83730      1.68720  0.000300000
      3.83877      1.68720  0.000300000
      3.84025      1.68720  0.000300000
      3.84172      1.68710  0.000300000
      3.84320      1.68710  0.000300000
      3.84468      1.68700  0.000300000
      3.84615      1.68700  0.000300000
      3.84763      1.68700  0.000300000
      3.84911      1.68690  0.000300000
      3.85060      1.68690  0.000300000
      3.85208      1.68680  0.000500000
      3.85356      1.68680  0.000500000
      3.85505      1.68680  0.000300000
      3.85654      1.68670  0.000300000
      3.85802      1.68670  0.000500000
      3.85951      1.68660  0.000300000
      3.86100      1.68660  0.000300000
      3.86250      1.68660  0.000300000
      3.86399      1.68650  0.000300000
      3.86548      1.68650  0.000500000
      3.86698      1.68640  0.000300000
      3.86847      1.68640  0.000500000
      3.86997      1.68640  0.000500000
      3.87147      1.68630  0.000300000
      3.87297      1.68630  0.000300000
      3.87447      1.68620  0.000300000
      3.87597      1.68620  0.000300000
      3.87747      1.68620  0.000300000
      3.87898      1.68610  0.000300000
      3.88048      1.68610  0.000300000
      3.88199      1.68600  0.000300000
      3.88350      1.68600  0.000300000
      3.88500      1.68600  0.000300000
      3.88651      1.68590  0.000300000
      3.88802      1.68590  0.000300000
      3.88954      1.68580  0.000300000
      3.89105      1.68580  0.000300000
      3.89257      1.68580  0.000500000
      3.89408      1.68570  0.000500000
      3.89560      1.68570  0.000500000
      3.89712      1.68560  0.000300000
      3.89864      1.68560  0.000300000
      3.90016      1.68560  0.000500000
      3.90168      1.68550  0.000300000
      3.90320      1.68550  0.000500000
      3.90472      1.68540  0.000300000
      3.90625      1.68540  0.000300000
      3.90778      1.68540  0.000300000
      3.90930      1.68530  0.000300000
      3.91083      1.68530  0.000500000
      3.91236      1.68520  0.000300000
      3.91389      1.68520  0.000500000
      3.91543      1.68510  0.000300000
      3.91696      1.68510  0.000300000
      3.91850      1.68510  0.000500000
      3.92003      1.68500  0.000500000
      3.92157      1.68500  0.000300000
      3.92311      1.68490  0.000500000
      3.92465      1.68490  0.000300000
      3.92619      1.68490  0.000500000
      3.92773      1.68480  0.000300000
      3.92927      1.68480  0.000500000
      3.93082      1.68470  0.000300000
      3.93236      1.68470  0.000500000
      3.93391      1.68460  0.000300000
      3.93546      1.68460  0.000300000
      3.93701      1.68460  0.000300000
      3.93856      1.68450  0.000300000
      3.94011      1.68450  0.000300000
      3.94166      1.68440  0.000500000
      3.94322      1.68440  0.000300000
      3.94477      1.68430  0.000300000
      3.94633      1.68430  0.000500000
      3.94789      1.68430  0.000300000
      3.94945      1.68420  0.000500000
      3.95101      1.68420  0.000500000
      3.95257      1.68410  0.000300000
      3.95413      1.68410  0.000300000
      3.95570      1.68400  0.000300000
      3.95726      1.68400  0.000500000
      3.95883      1.68400  0.000500000
      3.96040      1.68390  0.000500000
      3.96197      1.68390  0.000500000
      3.96354      1.68380  0.000500000
      3.96511      1.68380  0.000300000
      3.96668      1.68370  0.000300000
      3.96825      1.68370  0.000500000
      3.96983      1.68370  0.000300000
      3.97141      1.68360  0.000300000
      3.97298      1.68360  0.000300000
      3.97456      1.68350  0.000500000
      3.97614      1.68350  0.000500000
      3.97772      1.68340  0.000300000
      3.97931      1.68340  0.000500000
      3.98089      1.68340  0.000500000
      3.98248      1.68330  0.000300000
      3.98406      1.68330  0.000300000
      3.98565      1.68320  0.000500000
      3.98724      1.68320  0.000300000
      3.98883      1.68310  0.000500000
      3.99042      1.68310  0.000500000
      3.99202      1.68300  0.000500000
      3.99361      1.68300  0.000300000
      3.99521      1.68300  0.000500000
      3.99680      1.68290  0.000500000
      3.99840      1.68290  0.000500000
      4.00000      1.68280  0.000500000
      4.00160      1.68280  0.000500000
      4.00320      1.68270  0.000500000
      4.00481      1.68270  0.000500000
      4.00641      1.68260  0.000300000
      4.00802      1.68260  0.000300000
      4.00962      1.68260  0.000300000
      4.01123      1.68250  0.000500000
      4.01284      1.68250  0.000500000
      4.01445      1.68240  0.000300000
      4.01606      1.68240  0.000300000
      4.01768      1.68230  0.000500000
      4.01929      1.68230  0.000500000
      4.02091      1.68220  0.000500000
      4.02253      1.68220  0.000500000
      4.02414      1.68220  0.000500000
      4.02576      1.68210  0.000500000
      4.02739      1.68210  0.000500000
      4.02901      1.68200  0.000500000
      4.03063      1.68200  0.000500000
      4.03226      1.68190  0.000500000
      4.03388      1.68190  0.000300000
      4.03551      1.68180  0.000500000
      4.03714      1.68180  0.000500000
      4.03877      1.68170  0.000500000
      4.04040      1.68170  0.000500000
      4.04204      1.68160  0.000500000
      4.04367      1.68160  0.000500000
      4.04531      1.68160  0.000500000
      4.04694      1.68150  0.000500000
      4.04858      1.68150  0.000500000
      4.05022      1.68140  0.000500000
      4.05186      1.68140  0.000500000
      4.05351      1.68130  0.000500000
      4.05515      1.68130  0.000500000
      4.05680      1.68120  0.000500000
      4.05844      1.68120  0.000500000
      4.06009      1.68110  0.000500000
      4.06174      1.68110  0.000500000
      4.06339      1.68100  0.000500000
      4.06504      1.68100  0.000500000
      4.06669      1.68100  0.000500000
      4.06835      1.68090  0.000500000
      4.07000      1.68090  0.000500000
      4.07166      1.68080  0.000500000
      4.07332      1.68080  0.000500000
      4.07498      1.68070  0.000500000
      4.07664      1.68070  0.000500000
      4.07830      1.68060  0.000500000
      4.07997      1.68060  0.000500000
      4.08163      1.68050  0.000500000
      4.08330      1.68050  0.000500000
      4.08497      1.68040  0.000500000
      4.08664      1.68040  0.000500000
      4.08831      1.68030  0.000500000
      4.08998      1.68030  0.000500000
      4.09165      1.68020  0.000500000
      4.09333      1.68020  0.000500000
      4.09500      1.68010  0.000500000
      4.09668      1.68010  0.000500000
      4.09836      1.68010  0.000500000
      4.10004      1.68000  0.000500000
      4.10172      1.68000  0.000500000
      4.10341      1.67990  0.000500000
      4.10509      1.67990  0.000500000
      4.10678      1.67980  0.000500000
      4.10846      1.67980  0.000500000
      4.11015      1.67970  0.000500000
      4.11184      1.67970  0.000500000
      4.11353      1.67960  0.000500000
      4.11523      1.67960  0.000500000
      4.11692      1.67950  0.000500000
      4.11862      1.67950  0.000500000
      4.12031      1.67940  0.000500000
      4.12201      1.67940  0.000500000
      4.12371      1.67930  0.000500000
      4.12541      1.67930  0.000500000
      4.12712      1.67920  0.000500000
      4.12882      1.67920  0.000500000
      4.13052      1.67910  0.000500000
      4.13223      1.67910  0.000500000
      4.13394      1.67900  0.000500000
      4.13565      1.67900  0.000500000
      4.13736      1.67890  0.000500000
      4.13907      1.67890  0.000500000
      4.14079      1.67880  0.000500000
      4.14250      1.67880  0.000500000
      4.14422      1.67870  0.000500000
      4.14594      1.67870  0.000500000
      4.14766      1.67860  0.000500000
      4.14938      1.67860  0.000500000
      4.15110      1.67850  0.000500000
      4.15282      1.67850  0.000500000
      4.15455      1.67840  0.000500000
      4.15628      1.67840  0.000500000
      4.15800      1.67830  0.000500000
      4.15973      1.67830  0.000500000
      4.16146      1.67820  0.000500000
      4.16320      1.67820  0.000500000
      4.16493      1.67810  0.000500000
      4.16667      1.67810  0.000500000
      4.16840      1.67800  0.000500000
      4.17014      1.67800  0.000500000
      4.17188      1.67790  0.000500000
      4.17362      1.67790  0.000500000
      4.17537      1.67780  0.000500000
      4.17711      1.67780  0.000500000
      4.17885      1.67770  0.000500000
      4.18060      1.67770  0.000500000
      4.18235      1.67760  0.000500000
      4.18410      1.67760  0.000500000
      4.18585      1.67750  0.000500000
      4.18760      1.67750  0.000500000
      4.18936      1.67740  0.000500000
      4.19111      1.67740  0.000500000
      4.19287      1.67730  0.000500000
      4.19463      1.67730  0.000500000
      4.19639      1.67720  0.000500000
      4.19815      1.67720  0.000500000
      4.19992      1.67710  0.000500000
      4.20168      1.67710  0.000500000
      4.20345      1.67700  0.000500000
      4.20521      1.67700  0.000500000
      4.20698      1.67690  0.000500000
      4.20875      1.67680  0.000500000
      4.21053      1.67680  0.000500000
      4.21230      1.67670  0.000500000
      4.21408      1.67670  0.000500000
      4.21585      1.67660  0.000500000
      4.21763      1.67660  0.000500000
      4.21941      1.67650  0.000500000
      4.22119      1.67650  0.000500000
      4.22297      1.67640  0.000500000
      4.22476      1.67640  0.000500000
      4.22654      1.67630  0.000500000
      4.22833      1.67630  0.000500000
      4.23012      1.67620  0.000500000
      4.23191      1.67620  0.000500000
      4.23370      1.67610  0.000500000
      4.23549      1.67610  0.000500000
      4.23729      1.67600  0.000500000
      4.23908      1.67590  0.000500000
      4.24088      1.67590  0.000500000
      4.24268      1.67580  0.000500000
      4.24448      1.67580  0.000500000
      4.24628      1.67570  0.000600000
      4.24809      1.67570  0.000500000
      4.24989      1.67560  0.000500000
      4.25170      1.67560  0.000500000
      4.25351      1.67550  0.000600000
      4.25532      1.67550  0.000500000
      4.25713      1.67540  0.000500000
      4.25894      1.67540  0.000500000
      4.26076      1.67530  0.000500000
      4.26257      1.67520  0.000500000
      4.26439      1.67520  0.000500000
      4.26621      1.67510  0.000600000
      4.26803      1.67510  0.000600000
      4.26986      1.67500  0.000600000
      4.27168      1.67500  0.000500000
      4.27350      1.67490  0.000600000
      4.27533      1.67490  0.000600000
      4.27716      1.67480  0.000500000
      4.27899      1.67480  0.000500000
      4.28082      1.67470  0.000500000
      4.28266      1.67460  0.000600000
      4.28449      1.67460  0.000500000
      4.28633      1.67450  0.000600000
      4.28816      1.67450  0.000500000
      4.29000      1.67440  0.000500000
      4.29185      1.67440  0.000600000
      4.29369      1.67430  0.000600000
      4.29553      1.67430  0.000600000
      4.29738      1.67420  0.000500000
      4.29923      1.67410  0.000600000
      4.30108      1.67410  0.000500000
      4.30293      1.67400  0.000600000
      4.30478      1.67400  0.000600000
      4.30663      1.67390  0.000600000
      4.30849      1.67390  0.000600000
      4.31034      1.67380  0.000600000
      4.31220      1.67370  0.000600000
      4.31406      1.67370  0.000600000
      4.31593      1.67360  0.000500000
      4.31779      1.67360  0.000600000
      4.31965      1.67350  0.000600000
      4.32152      1.67350  0.000600000
      4.32339      1.67340  0.000600000
      4.32526      1.67340  0.000600000
      4.32713      1.67330  0.000600000
      4.32900      1.67320  0.000600000
      4.33088      1.67320  0.000600000
      4.33276      1.67310  0.000600000
      4.33463      1.67310  0.000600000
      4.33651      1.67300  0.000600000
      4.33839      1.67300  0.000600000
      4.34028      1.67290  0.000600000
      4.34216      1.67280  0.000600000
      4.34405      1.67280  0.000600000
      4.34594      1.67270  0.000600000
      4.34783      1.67270  0.000600000
      4.34972      1.67260  0.000600000
      4.35161      1.67250  0.000600000
      4.35350      1.67250  0.000600000
      4.35540      1.67240  0.000600000
      4.35730      1.67240  0.000600000
      4.35920      1.67230  0.000600000
      4.36110      1.67230  0.000600000
      4.36300      1.67220  0.000600000
      4.36491      1.67210  0.000600000
      4.36681      1.67210  0.000600000
      4.36872      1.67200  0.000600000
      4.37063      1.67200  0.000600000
      4.37254      1.67190  0.000600000
      4.37445      1.67180  0.000600000
      4.37637      1.67180  0.000600000
      4.37828      1.67170  0.000600000
      4.38020      1.67170  0.000600000
      4.38212      1.67160  0.000600000
      4.38404      1.67150  0.000600000
      4.38596      1.67150  0.000600000
      4.38789      1.67140  0.000600000
      4.38982      1.67140  0.000600000
      4.39174      1.67130  0.000600000
      4.39367      1.67120  0.000600000
      4.39560      1.67120  0.000600000
      4.39754      1.67110  0.000600000
      4.39947      1.67110  0.000600000
      4.40141      1.67100  0.000600000
      4.40335      1.67090  0.000600000
      4.40529      1.67090  0.000600000
      4.40723      1.67080  0.000600000
      4.40917      1.67080  0.000600000
      4.41112      1.67070  0.000600000
      4.41306      1.67060  0.000600000
      4.41501      1.67060  0.000600000
      4.41696      1.67050  0.000600000
      4.41891      1.67050  0.000600000
      4.42087      1.67040  0.000600000
      4.42282      1.67030  0.000600000
      4.42478      1.67030  0.000600000
      4.42674      1.67020  0.000600000
      4.42870      1.67020  0.000600000
      4.43066      1.67010  0.000600000
      4.43262      1.67000  0.000600000
      4.43459      1.67000  0.000600000
      4.43656      1.66990  0.000600000
      4.43853      1.66980  0.000600000
      4.44050      1.66980  0.000600000
      4.44247      1.66970  0.000600000
      4.44444      1.66970  0.000600000
      4.44642      1.66960  0.000600000
      4.44840      1.66950  0.000600000
      4.45038      1.66950  0.000600000
      4.45236      1.66940  0.000600000
      4.45434      1.66930  0.000600000
      4.45633      1.66930  0.000600000
      4.45831      1.66920  0.000600000
      4.46030      1.66920  0.000600000
      4.46229      1.66910  0.000600000
      4.46429      1.66900  0.000600000
      4.46628      1.66900  0.000600000
      4.46828      1.66890  0.000600000
      4.47027      1.66880  0.000600000
      4.47227      1.66880  0.000600000
      4.47427      1.66870  0.000600000
      4.47628      1.66860  0.000600000
      4.47828      1.66860  0.000600000
      4.48029      1.66850  0.000600000
      4.48230      1.66850  0.000600000
      4.48430      1.66840  0.000600000
      4.48632      1.66830  0.000600000
      4.48833      1.66830  0.000600000
      4.49035      1.66820  0.000700000
      4.49236      1.66810  0.000600000
      4.49438      1.66810  0.000600000
      4.49640      1.66800  0.000600000
      4.49843      1.66790  0.000700000
      4.50045      1.66790  0.000600000
      4.50248      1.66780  0.000700000
      4.50450      1.66770  0.000600000
      4.50653      1.66770  0.000600000
      4.50857      1.66760  0.000600000
      4.51060      1.66760  0.000600000
      4.51264      1.66750  0.000700000
      4.51467      1.66740  0.000700000
      4.51671      1.66740  0.000700000
      4.51875      1.66730  0.000700000
      4.52080      1.66720  0.000700000
      4.52284      1.66720  0.000700000
      4.52489      1.66710  0.000700000
      4.52694      1.66700  0.000700000
      4.52899      1.66700  0.000600000
      4.53104      1.66690  0.000700000
      4.53309      1.66680  0.000700000
      4.53515      1.66680  0.000700000
      4.53721      1.66670  0.000700000
      4.53926      1.66660  0.000700000
      4.54133      1.66660  0.000700000
      4.54339      1.66650  0.000700000
      4.54545      1.66640  0.000700000
      4.54752      1.66640  0.000700000
      4.54959      1.66630  0.000700000
      4.55166      1.66620  0.000700000
      4.55373      1.66620  0.000700000
      4.55581      1.66610  0.000700000
      4.55789      1.66600  0.000700000
      4.55996      1.66600  0.000700000
      4.56204      1.66590  0.000700000
      4.56413      1.66580  0.000700000
      4.56621      1.66580  0.000700000
      4.56830      1.66570  0.000700000
      4.57038      1.66560  0.000700000
      4.57247      1.66550  0.000700000
      4.57457      1.66550  0.000700000
      4.57666      1.66540  0.000700000
      4.57875      1.66530  0.000700000
      4.58085      1.66530  0.000700000
      4.58295      1.66520  0.000700000
      4.58505      1.66510  0.000700000
      4.58716      1.66510  0.000700000
      4.58926      1.66500  0.000700000
      4.59137      1.66490  0.000700000
      4.59348      1.66490  0.000700000
      4.59559      1.66480  0.000700000
      4.59770      1.66470  0.000700000
      4.59982      1.66470  0.000700000
      4.60193      1.66460  0.000700000
      4.60405      1.66450  0.000700000
      4.60617      1.66440  0.000700000
      4.60829      1.66440  0.000700000
      4.61042      1.66430  0.000700000
      4.61255      1.66420  0.000700000
      4.61467      1.66420  0.000700000
      4.61681      1.66410  0.000700000
      4.61894      1.66400  0.000700000
      4.62107      1.66400  0.000700000
      4.62321      1.66390  0.000700000
      4.62535      1.66380  0.000700000
      4.62749      1.66370  0.000700000
      4.62963      1.66370  0.000700000
      4.63177      1.66360  0.000700000
      4.63392      1.66350  0.000700000
      4.63607      1.66350  0.000700000
      4.63822      1.66340  0.000700000
      4.64037      1.66330  0.000700000
      4.64253      1.66320  0.000700000
      4.64468      1.66320  0.000700000
      4.64684      1.66310  0.000700000
      4.64900      1.66300  0.000700000
      4.65116      1.66300  0.000700000
      4.65333      1.66290  0.000700000
      4.65549      1.66280  0.000700000
      4.65766      1.66270  0.000700000
      4.65983      1.66270  0.000700000
      4.66200      1.66260  0.000700000
      4.66418      1.66250  0.000700000
      4.66636      1.66240  0.000700000
      4.66853      1.66240  0.000700000
      4.67071      1.66230  0.000800000
      4.67290      1.66220  0.000800000
      4.67508      1.66220  0.000700000
      4.67727      1.66210  0.000800000
      4.67946      1.66200  0.000700000
      4.68165      1.66190  0.000800000
      4.68384      1.66190  0.000800000
      4.68604      1.66180  0.000700000
      4.68823      1.66170  0.000700000
      4.69043      1.66160  0.000800000
      4.69263      1.66160  0.000700000
      4.69484      1.66150  0.000800000
      4.69704      1.66140  0.000800000
      4.69925      1.66130  0.000800000
      4.70146      1.66130  0.000800000
      4.70367      1.66120  0.000800000
      4.70588      1.66110  0.000800000
      4.70810      1.66100  0.000800000
      4.71032      1.66100  0.000800000
      4.71254      1.66090  0.000800000
      4.71476      1.66080  0.000800000
      4.71698      1.66070  0.000800000
      4.71921      1.66070  0.000800000
      4.72144      1.66060  0.000800000
      4.72367      1.66050  0.000800000
      4.72590      1.66040  0.000800000
      4.72813      1.66040  0.000800000
      4.73037      1.66030  0.000800000
      4.73261      1.66020  0.000800000
      4.73485      1.66010  0.000800000
      4.73709      1.66010  0.000800000
      4.73934      1.66000  0.000800000
      4.74158      1.65990  0.000800000
      4.74383      1.65980  0.000800000
      4.74608      1.65970  0.000800000
      4.74834      1.65970  0.000800000
      4.75059      1.65960  0.000800000
      4.75285      1.65950  0.000800000
      4.75511      1.65940  0.000800000
      4.75737      1.65940  0.000800000
      4.75964      1.65930  0.000800000
      4.76190      1.65920  0.000800000
      4.76417      1.65910  0.000800000
      4.76644      1.65900  0.000800000
      4.76872      1.65900  0.000800000
      4.77099      1.65890  0.000800000
      4.77327      1.65880  0.000800000
      4.77555      1.65870  0.000800000
      4.77783      1.65870  0.000800000
      4.78011      1.65860  0.000800000
      4.78240      1.65850  0.000800000
      4.78469      1.65840  0.000800000
      4.78698      1.65830  0.000800000
      4.78927      1.65830  0.000800000
      4.79157      1.65820  0.000800000
      4.79386      1.65810  0.000800000
      4.79616      1.65800  0.000800000
      4.79846      1.65790  0.000800000
      4.80077      1.65790  0.000800000
      4.80307      1.65780  0.000800000
      4.80538      1.65770  0.000800000
      4.80769      1.65760  0.000800000
      4.81000      1.65750  0.000800000
      4.81232      1.65750  0.000800000
      4.81464      1.65740  0.000800000
      4.81696      1.65730  0.000800000
      4.81928      1.65720  0.000800000
      4.82160      1.65710  0.000800000
      4.82393      1.65710  0.000800000
      4.82625      1.65700  0.000800000
      4.82859      1.65690  0.000800000
      4.83092      1.65680  0.000800000
      4.83325      1.65670  0.000800000
      4.83559      1.65660  0.000800000
      4.83793      1.65660  0.000800000
      4.84027      1.65650  0.000800000
      4.84262      1.65640  0.000800000
      4.84496      1.65630  0.000800000
      4.84731      1.65620  0.000800000
      4.84966      1.65620  0.000800000
      4.85201      1.65610  0.000800000
      4.85437      1.65600  0.000800000
      4.85673      1.65590  0.000800000
      4.85909      1.65580  0.000800000
      4.86145      1.65570  0.000800000
      4.86381      1.65570  0.000800000
      4.86618      1.65560  0.000800000
      4.86855      1.65550  0.000800000
      4.87092      1.65540  0.000800000
      4.87329      1.65530  0.000800000
      4.87567      1.65520  0.000800000
      4.87805      1.65520  0.000800000
      4.88043      1.65510  0.000800000
      4.88281      1.65500  0.000800000
      4.88520      1.65490  0.000800000
      4.88759      1.65480  0.000800000
      4.88998      1.65470  0.000800000
      4.89237      1.65460  0.000800000
      4.89476      1.65460  0.000800000
      4.89716      1.65450  0.000800000
      4.89956      1.65440  0.000800000
      4.90196      1.65430  0.000800000
      4.90437      1.65420  0.000800000
      4.90677      1.65410  0.000800000
      4.90918      1.65400  0.000800000
      4.91159      1.65400  0.000800000
      4.91400      1.65390  0.000800000
      4.91642      1.65380  0.000800000
      4.91884      1.65370  0.000800000
      4.92126      1.65360  0.000800000
      4.92368      1.65350  0.000800000
      4.92611      1.65340  0.000800000
      4.92854      1.65340  0.000800000
